Repository: Sheyigold/EISFitpython

# EISFitpython
EISFitpython is a Python package for Electrochemical Impedance Spectroscopy (EIS) analysis, optimized for temperature-dependent experiments and complex circuit models. It applies a unified chi-square optimization to fit multiple impedance datasets at once, preserving inter-parameter relationships and propagating uncertainties across the full temperature range.

## Key Features

Accurate modeling of temperature-dependent impedance demands consistent parameter evolution. EISFitpython delivers:

### Unified Optimization Framework

Standard EIS workflows fit each temperature in isolation, which can produce erratic parameter trends, biased activation-energy estimates, and incomplete error analysis. EISFitpython replaces this with a single global-local optimization:

- **Concurrent Dataset Fitting**  
  Reduces parameter inconsistency by optimizing all temperatures together.  
- **Global Parameters**  
  Keeps temperature-independent circuit elements constant across datasets.  
- **Local Parameters**  
  Allows temperature-dependent elements to adapt within physical constraints.  
- **Error Propagation**  
  Tracks uncertainty through every temperature step.

### Advanced Analysis Capabilities

- **Global-Local Parameter Classification**  
  Automatically labels each circuit element as temperature-independent or temperature-dependent.  
- **Unified Chi-Square Objective**  
  Optimizes all datasets against one cost function for consistency.  
- **Automated Classification**  
  Detects and assigns global vs. local roles without manual intervention.  
- **Statistical Validation**  
  Computes confidence intervals and parameter correlations.

## Citation

If you use this code in your research, please cite:
```
S. C. Adediwura, N. Mathew, J. Schmedt auf der Günne, J. Mater. Chem. A 12 (2024) 15847–15857.
https://doi.org/10.1039/d3ta06237f
```

# I. Theoretical Background

## Fundamentals of Electrochemical Impedance Spectroscopy

Electrochemical Impedance Spectroscopy (EIS) is a powerful analytical technique that characterizes the electrical properties of materials and their interfaces with electronically conducting electrodes. The technique involves:

1. **Signal Application**: 
   $$E(t) = E_0\sin(\omega t)$$

2. **System Response**: 
   $$I(t) = I_0\sin(\omega t + \phi)$$

3. **Impedance Calculation**: 
   $$Z(\omega) = \frac{E(t)}{I(t)} = |Z|e^{j\phi} = Z' + jZ''$$

Where:
- $\omega = 2\pi f$ is the angular frequency
- $\phi$ is the phase shift
- $|Z|$ is the impedance magnitude
- $Z'$ and $Z''$ are real and imaginary components

## Complex Nonlinear Least-Squares Fitting

Electrochemical Impedance Spectroscopy (EIS) represents a non-linear system where impedance data must be fitted using complex non-linear least-squares (CNLS) analys

### Weighting Methods

The choice of weighting method significantly impacts the fitting quality. EISFitpython implements three established approaches:

1. **Unit Weighting**
   $$w_i^\mathrm{RE} = w_i^\mathrm{IM} = 1$$
   - Treats all data points equally
   - May overemphasize larger impedance values
   - Suitable for data with uniform uncertainties

2. **Proportional Weighting**
   $$w_i^\mathrm{RE} = \frac{1}{(\mathrm{Re}Z_i)^2}, \quad w_i^\mathrm{IM} = \frac{1}{(\mathrm{Im}Z_i)^2}$$
   - Assumes constant relative errors
   - May overemphasize high and low-frequency regions
   - Useful when uncertainties scale with impedance magnitude

3. **Modulus Weighting**
   $$w_i= \frac{1}{|Z_i|^2}$$
   - Balances contributions from small and large impedances
   - Provides equal statistical weight to real and imaginary components
   - Recommended for typical EIS measurements

## Core Modules Overview

### 2. Data Extraction Module (data_extraction.py)

Handles importing and processing raw EIS data files with sophisticated data validation and preprocessing capabilities.

# Generate simulated data
Z = em.predict_Z(freqs[0], freqs[-1], len(freqs), params, circuit)
```

### 2. Loading and Fitting Real Data
```python

# Load EIS data

# NEISYS spectrometer files
f, Z = dt.readNEISYS('my_data.txt')

#.txt file without headers and tab separated, three-column format: f, Z', Z"
f, Z = dt.readTXT('my_data.txt')

#.csv file without headers, three-column format: f, Z', Z"
f, Z = dt.readCSV('my_data.csv')

# Load multiple temperature datasets
#if subfolder is not None
files = dt.get_eis_files(base_path='base folder', subfolder='temp_series')


temps = np.array([25, 50, 75, 100])  # °C

# Get EIS data files
filenames=dt.get_eis_files(base_path='../EIS_Data', subfolder='temp_series')

# Extract frequency and impedance data from NEISYS spectrometer files.

# return_lengths=True also returns the per-file point counts for an exact split.
f, Z, lengths = dt.stack_NEISYS_files(filenames, return_lengths=True)

# auto-detects each dataset by sweep reset (robust to float noise and to

# datasets with different maximum frequencies).
sublist, _ = dt.split_array(f, lengths=lengths)
N_sub = len(sublist)

File: EIS_Data/Example-2/Example2a.txt
s05751_25deg, 26.02.2025, 15:11
Diameter[mm]: 1.300e+01  Thickness[mm]: 7.500e-01  Spacer Capacity[pF]: 0.000e+00  Spacer Area[mm^2] 0.000e+00  Edge Correction On  Electrode Thickness[mm]: 4.00e+00
Fixed value(s) :  AC Volt  [Vrms]=7.1000e-03  
     Freq.[Hz]	      Zs'[ohm]	     Zs''[ohm]
 1.0000000e+06	 3.8055903e+03	-6.3180615e+03
 7.4053000e+05	 4.6881514e+03	-7.8459375e+03
 5.4838000e+05	 5.8680171e+03	-9.6794131e+03
 4.0609000e+05	 7.4985796e+03	-1.1842279e+04
 3.0073000e+05	 9.6152881e+03	-1.4189921e+04
 2.2270000e+05	 1.2388591e+04	-1.6886488e+04
 1.6491000e+05	 1.5855301e+04	-1.9586543e+04
 1.2212000e+05	 2.0057041e+04	-2.2305650e+04
 9.0436000e+04	 2.5053475e+04	-2.4780773e+04
 6.6970000e+04	 3.0709719e+04	-2.7031045e+04
 4.9593000e+04	 3.6987930e+04	-2.8702729e+04
 3.6725000e+04	 4.3716285e+04	-2.9689453e+04
 2.7196000e+04	 5.0606527e+04	-2.9908811e+04
 2.0140000e+04	 5.7497066e+04	-2.9330705e+04
 1.4914000e+04	 6.4032379e+04	-2.7979631e+04
 1.1044000e+04	 7.0044172e+04	-2.6053498e+04
 8.1786001e+03	 7.5419125e+04	-2.3675668e+04
 6.0565000e+03	 7.9960688e+04	-2.1026711e+04
 4.4850000e+03	 8.3711367e+04	-1.8327033e+04
 3.3213000e+03	 8.6705703e+04	-1.5750433e+04
 2.4595000e+03	 8.9083297e+04	-1.3459458e+04
 1.8213000e+03	 9.0947961e+04	-1.1500784e+04
 1.3488000e+03	 9.2434414e+04	-9.9025244e+03
 9.9878998e+02	 9.3659805e+04	-8.6902090e+03
 7.3964001e+02	 9.4714938e+04	-7.7570107e+03
 5.4771997e+02	 9.5664211e+04	-7.1403867e+03
 4.0560001e+02	 9.6569086e+04	-6.7661699e+03
 3.0035999e+02	 9.7453562e+04	-6.6197065e+03
 2.2242999e+02	 9.8358047e+04	-6.6491147e+03
 1.6471001e+02	 9.9333375e+04	-6.8723809e+03
 1.2198000e+02	 1.0035593e+05	-7.2664395e+03
 9.0325996e+01	 1.0144551e+05	-7.8351694e+03
 6.6889000e+01	 1.0263973e+05	-8.5777812e+03
 4.9534000e+01	 1.0394664e+05	-9.5600205e+03
 3.6681000e+01	 1.0537837e+05	-1.0808000e+04
 2.7163000e+01	 1.0699320e+05	-1.2339541e+04
 2.0115000e+01	 1.0881091e+05	-1.4214245e+04
 1.4896000e+01	 1.1089159e+05	-1.6517275e+04
 1.1031000e+01	 1.1330308e+05	-1.9337680e+04
 8.1687002e+00	 1.1611035e+05	-2.2740090e+04
 6.0492001e+00	 1.1942312e+05	-2.6882535e+04
 4.4796000e+00	 1.2335145e+05	-3.1856982e+04
 3.3173001e+00	 1.2803263e+05	-3.7842574e+04
 2.4565001e+00	 1.3363141e+05	-4.5004898e+04
 1.8191000e+00	 1.4033539e+05	-5.3513750e+04
 1.3471000e+00	 1.4848112e+05	-6.3661836e+04
 9.9759001e-01	 1.5790039e+05	-7.5851820e+04
 7.3874003e-01	 1.6921816e+05	-8.9925453e+04
 5.4706001e-01	 1.8283728e+05	-1.0677773e+05
 4.0511000e-01	 1.9898844e+05	-1.2690893e+05
 3.0000001e-01	 2.1831467e+05	-1.5082122e+05

File: EIS_Data/Example-2/Example2b.txt
LAGP dynamicVT, 1.12.2020, 14:42
Fixed value(s) :  AC Volt  [Vrms]=7.1000e-03  
 Freq. [Hz]	 Zs' [Ohms]	 Zs'' [Ohms]
1.00000e+06	3.60382e+03	-8.57835e+03
7.54300e+05	5.10527e+03	-1.04285e+04
5.69000e+05	7.12607e+03	-1.23529e+04
4.29200e+05	9.73004e+03	-1.42599e+04
3.23700e+05	1.29396e+04	-1.59548e+04
2.44200e+05	1.66510e+04	-1.72849e+04
1.84200e+05	2.07469e+04	-1.79953e+04
1.38900e+05	2.49575e+04	-1.82290e+04
1.04800e+05	2.89988e+04	-1.77836e+04
7.90600e+04	3.27080e+04	-1.69068e+04
5.96400e+04	3.59335e+04	-1.57336e+04
4.49800e+04	3.87030e+04	-1.44635e+04
3.39300e+04	4.09725e+04	-1.32291e+04
2.56000e+04	4.28390e+04	-1.22866e+04
1.93100e+04	4.44174e+04	-1.16578e+04
1.45600e+04	4.58339e+04	-1.14233e+04
1.09900e+04	4.72219e+04	-1.15980e+04
8.28600e+03	4.87333e+04	-1.22048e+04
6.25100e+03	5.04913e+04	-1.31824e+04
4.71500e+03	5.26318e+04	-1.44803e+04
3.55600e+03	5.52873e+04	-1.59694e+04
2.68300e+03	5.85286e+04	-1.74301e+04
2.02400e+03	6.23716e+04	-1.86530e+04
1.52600e+03	6.66818e+04	-1.93663e+04
1.15100e+03	7.11952e+04	-1.93862e+04
8.68500e+02	7.55248e+04	-1.86673e+04
6.55100e+02	7.94264e+04	-1.73623e+04
4.94200e+02	8.26042e+04	-1.57237e+04
3.72800e+02	8.51092e+04	-1.41798e+04
2.81200e+02	8.69921e+04	-1.28494e+04
2.12100e+02	8.84070e+04	-1.19346e+04
1.60000e+02	8.95389e+04	-1.15559e+04
1.20700e+02	9.04749e+04	-1.17482e+04
9.10300e+01	9.13114e+04	-1.25708e+04
6.86600e+01	9.21276e+04	-1.41233e+04
5.17900e+01	9.30558e+04	-1.65314e+04
3.90700e+01	9.40205e+04	-1.97841e+04
2.94700e+01	9.51664e+04	-2.42342e+04
2.22300e+01	9.65378e+04	-3.01858e+04
1.67700e+01	9.82303e+04	-3.79254e+04
1.26500e+01	1.00274e+05	-4.80193e+04
9.54100e+00	1.02963e+05	-6.10285e+04
7.19700e+00	1.06310e+05	-7.78478e+04
5.42900e+00	1.10639e+05	-9.94614e+04
4.09500e+00	1.16136e+05	-1.27181e+05
3.08900e+00	1.23332e+05	-1.62797e+05
2.33000e+00	1.32656e+05	-2.08440e+05
1.75800e+00	1.44954e+05	-2.66679e+05
1.32600e+00	1.61167e+05	-3.41095e+05
1.00000e+00	1.82762e+05	-4.35920e+05
